Repository: huangyue03290329/literature-review-ion-exchange-membrane

# PhD Literature Library
博士科研文献知识库（离子分离膜）

按主题归档，使用 DOI 去重；原文仅保存有权存储的版本。未核实的数据标记待核实，不编造 IF 或性能。

目录：01_Review、02_Lithium_Recovery、03_Li_Na_Separation、04_Li_Mg_Separation、05_COF_Membranes、06_Coordination_Chemistry、07_Ion_Exchange_Membranes、08_Research_Notes、09_Research_Ideas、10_Group_Meetings。

文献索引使用 Literature_Index.csv，可用 Excel 打开。每篇文献使用精读模板，按 DOI 或唯一 ID 关联。跨主题文献只保存一份原文，索引添加多个标签。

# 05_COF_Membranes
孔道结构、功能化及离子传输

保存有权存储的原文或 DOI 链接，使用根目录 Literature_Index.csv 建立索引，精读笔记放入 08_Research_Notes。

File: 05_COF_Membranes/2026_Cao_Crude_Oil.md
# Scalable fabrication of COF membranes for aliphatic/aromatic separation of crude oil

- 期刊： Science (2026)
- DOI：https://doi.org/10.1126/science.aea0869
- IF：待核实JCR年份及数值
- 分类：脂肪烃/芳香烃；尺寸筛分+亲和性
## 材料设计与分离机理
TAPB-Et位阻诱导ABC堆叠，将孔径由2–3 nm缩至亚纳米；烷基侧链调节孔径及脂肪烃亲和性，过长辛基破坏结晶。
## 原料来源、制备及合成机理
SI p2–3：TAPB、TAPB-Et、PDA-Me/But/Hex/Oct均购自Shanghai Tensus；PAN支撑自制。醛胺缩合形成亚胺键。小面积：PAN水洗60°C真空干12h；0.4mM TAPB-Et及0.6mM二醛各溶于15mL 1M苯甲酸/苯甲腈，90°C预聚0.5–2h；Ti电极间距2cm、20V沉积30min；苯甲腈及甲醇各15mL×3洗，己烷冲洗，60°C真空干24h。卷对卷：400mM二醛和266mM TAPB-Et各10L，90°C预聚2h，约1cm电极间距、10V沉积，甲醇洗。
## 性能与结论
脂肪烃富集>95%；1812组件原油渗透率0.34 L m−2 h−1 bar−1且脂肪烃富集>90%。
## 不足与待验证
分析：非水相结果不可直接外推Li/Na；需验证水相亚胺稳定性、湿态孔径及电场沉积放大适用性。
## 来源定位
正文p1；SI pp2–3

File: 05_COF_Membranes/README.md
# 05_COF_Membranes
孔道结构、功能化及离子传输

保存有权存储的原文或 DOI 链接，使用根目录 Literature_Index.csv 建立索引，精读笔记放入 08_Research_Notes。
